Repository: Daniel-SanchezG/MACLAS

# A supervised multi-class framework for mineral classification of Iberian beads
This repository is a supplement to

["A supervised multiclass framework for mineral classification of Iberian beads"](https://journals.plos.org/plosone/article?id=10.1371/journal.pone.0302563)


**It contains the following Notebooks:**

---

**1.[Model development](./Model_development.ipynb):** The entire development pipeline of the multiclass classfication model.

**2.[Proof-of-concept](./Proof-of-concept.ipynb):** A real-world use case of the pre-trained model. 

**3.[MACLAS model](./MACLAS.ipynb):** This notebook allows the use of the trained model on new data (on binder).

---
* Colab is a suitable option to reproduce the procedures for those who have a google account.
* Binder Icon launches an **interactive** Jupyter Lab version in your browser that you can navigate and run.      ```Please note that some procedures can be computationally intensive and this may not be the best option to perform them.```  
* Nbviewer links provide an static HTML version of the notebooks.
* All notebooks and data can also be downloaded directly from this repository. 

---
| Nbviewer |
| ---      |
| [Model_development.ipynb](https://nbviewer.org/github/Daniel-SanchezG/MACLAS/blob/main/Model_development.ipynb) |
| [Proof-of_concept.ipynb](https://nbviewer.org/github/Daniel-SanchezG/MACLAS/blob/main/Proof-of-concept.ipynb) |
| [MACLAS model.ipynb](https://nbviewer.org/github/Daniel-SanchezG/MACLAS/blob/main/MACLAS.ipynb) |

---
To enable reproducibility, we provide a data directory with the training [data](./DATA/maclas_training.xlsx) required to run the workflow. 

---
**Development environment**

Python implementation: CPython
Python version       : 3.8.10
IPython version      : 8.12.3

ipywidgets: 7.7.5
matplotlib: 3.6.0
numpy     : 1.23.5
pandas    : 1.4.4
sklearn   : 1.2.2
pycaret   : 3.0.4
jupyterlab: 4.2.0
seaborn   : 0.12.2
imblearn  : 0.12.3
re        : 2.2.1

Compiler    : GCC 9.4.0
OS          : Linux
Release     : 5.15.0-113-generic
Machine     : x86_64
Processor   : x86_64
CPU cores   : 4
Architecture: 64bit

---
**Authors:** [Daniel Sanchez-Gomez](mailto:daniel-sanchez-gomez@edu.ulisboa.pt), Carlos P. Odriozola, Ana Caterina Sousa, José Angel Garrido-Cordero, Galo Romero-García, José María Martínez-Blanes, Manuel Edo i Benaigues, Ferrán Borrel Tena.

File: DATA/maclas_training.csv (part 1 of 31)
index,Name,XRD_MIN_,XRD_MIN_2,XRD_MIN_3,XRD_MIN_4,target,Strunz,Mg,Al,Si,P,S,Cl,K,Ca,Sc,Ti,V,Cr,Mn,Fe,Co,Ni,Cu,Zn,Ga,Ge,As,Se,Br,Rb,Sr,Y,Zr,Nb,Mo,Ru,Pd,Ag,Cd,In,Sn,Sb,Te,Ba,Ta,W,Au,Hg,Tl,Pb,Th,suma
1,MP-865,Variscite,,,,Variscite,"Phosphates,Arsenates,Vanadates",0.504349978373619,35.30505924886,8.96929464833498,42.35178558630521,0.26664791433040697,1.0735754405662399,0.724701564914572,2.36985847415839,0.0050434997837361896,0.275845205127151,0.0982127082852323,0.24181561967948198,0.0050434997837361896,7.53341453058205,0.0050434997837361896,0.0050434997837361896,0.00825424066831215,0.016431102079165,0.0005043499783736192,0.0005043499783736192,0.101513543069782,0.0005043499783736192,0.0005043499783736192,0.0005043499783736192,0.0688430237542626,0.0005043499783736192,0.00547341136751165,0.0005043499783736192,0.0033640853169267,0.0005043499783736192,0.0005043499783736192,0.0005043499783736192,0.0005043499783736192,0.0005043499783736192,0.00667028444146729,0.00816006453183336,0.0005043499783736192,0.0364683265510088,0.0005043499783736192,0.0005043499783736192,0.0005043499783736192,0.0005043499783736192,0.0005043499783736192,1E-05,0.0005043499783736192,99.99950565002159
2,MP-1021,Annabergite,,,,Annabergite,"Phosphates,Arsenates,Vanadates",26.414908366759402,1.05984136784945,8.10146031882079,1.64107942653257,0.10285209445130697,1.51572749584642,0.006280834567826479,3.97664996153992,0.006280834567826479,0.0628516463949878,0.006280834567826479,0.0589477511558451,0.066080352036909,0.512071623015739,0.5571785437801711,36.585248715913,0.007511777722513021,0.0163313226755965,0.000628083456782648,0.000628083456782648,18.5830447596789,0.0202810248673026,0.000628083456782648,0.000628083456782648,0.000628083456782648,0.000628083456782648,0.00564575588180491,0.000628083456782648,0.000628083456782648,0.000628083456782648,0.000628083456782648,0.000628083456782648,0.000628083456782648,0.000628083456782648,0.0203699882791104,0.645983009961325,0.000628083456782648,0.000628083456782648,0.000628083456782648,0.000628083456782648,0.000628083456782648,0.0139024405409789,0.000628083456782648,1E-05,0.000628083456782648,99.9993819165432
3,MP-1022,Annabergite,,,,Annabergite,"Phosphates,Arsenates,Vanadates",41.84154902551229,1.3109387044953402,2.45260844384469,0.25543820556496,0.0552588999366597,1.06578529513136,0.0060258514692833704,1.52352794396548,0.0060258514692833704,0.0342413687852817,0.0060258514692833704,0.0060258514692833704,0.0198529090236319,0.19001744896424105,0.383229961258956,30.1286413426546,0.0182067082444592,0.0228573136185726,0.000602585146928337,0.000602585146928337,20.1484230930308,0.0238070387663372,0.000602585146928337,0.000602585146928337,0.000602585146928337,0.000602585146928337,0.000602585146928337,0.000602585146928337,0.000602585146928337,0.000602585146928337,0.000602585146928337,0.0190489974137909,0.000602585146928337,0.000602585146928337,0.0205582498952048,0.42605580896074696,0.000602585146928337,0.000602585146928337,0.000602585146928337,0.00162814166694902,0.000602585146928337,0.0221699904498286,0.000602585146928337,1E-05,0.000602585146928337,99.9994074148531
4,MP-1023,Annabergite,,,,Annabergite,"Phosphates,Arsenates,Vanadates",19.2316938628847,6.81905054868938,11.9556772398525,0.444426520491614,0.10683999251156,1.1671201360888999,0.006450640602487,6.44307585104439,0.006450640602487,0.0894818008241872,0.006450640602487,0.006450640602487,0.0346379369058514,0.52938107048434,0.7791162813449591,31.8939243228208,0.0151251919832966,0.0198314279764437,0.0006450640602487,0.0006450640602487,19.598076227825,0.0257303540512771,0.0006450640602487,0.0006450640602487,0.0006450640602487,0.0006450640602487,0.00509127119375454,0.0006450640602487,0.0006450640602487,0.0006450640602487,0.0006450640602487,0.0123786280218301,0.0006450640602487,0.0006450640602487,0.0006450640602487,0.766278463160086,0.0006450640602487,0.0006450640602487,0.0006450640602487,0.000883443007602369,0.0006450640602487,0.0234755852226707,0.0006450640602487,1E-05,0.0006450640602487,99.9993649359398
5,MP-1024,Annabergite,,,,Annabergite,"Phosphates,Arsenates,Vanadates",21.4457024254381,5.43203050930326,9.358234586998,0.44895166793912894,0.0940893701634473,1.17936536337286,0.00650108880913819,5.23843909382476,0.00650108880913819,0.0719823065753702,0.00650108880913819,0.00650108880913819,0.0278087274772921,0.6998754753431611,0.8688268959797131,32.5113145533645,0.007775198273604991,0.0169040241289919,0.000650108880913819,0.000650108880913819,20.92466916335989,0.0210745556614375,0.000650108880913819,0.000650108880913819,0.000650108880913819,0.000650108880913819,0.000650108880913819,0.000650108880913819,0.000650108880913819,0.000650108880913819,0.000650108880913819,0.0141629356646656,0.000650108880913819,0.000650108880913819,0.000650108880913819,1.5756170397311802,0.000650108880913819,0.000650108880913819,0.000650108880913819,0.00105944998747528,0.000650108880913819,0.0224600156774155,0.000650108880913819,1E-05,0.000650108880913819,99.9993598911191
6,MP-1025,Annabergite,,,,Annabergite,"Phosphates,Arsenates,Vanadates",22.2313416587409,6.08512744343551,13.746662627401301,1.00899629922024,0.0593471825254511,0.7450609718947829,0.00642794145866879,4.72432365902859,0.00642794145866879,0.0772153328751447,0.00642794145866879,0.00642794145866879,0.0293678930089531,1.1502268599960102,0.3840425886340901,30.742147772548105,0.000642794145866879,0.0162222444276591,0.000642794145866879,0.000642794145866879,17.257000625711502,0.0204304530286544,0.000642794145866879,0.000642794145866879,0.000642794145866879,0.000642794145866879,0.000642794145866879,0.000642794145866879,0.000642794145866879,0.000642794145866879,0.000642794145866879,0.000642794145866879,0.000642794145866879,0.000642794145866879,0.000642794145866879,1.66035797319803,0.000642794145866879,0.000642794145866879,0.000642794145866879,0.000642794145866879,0.000642794145866879,0.0209895889896209,0.000642794145866879,1E-05,0.000642794145866879,99.99936720585407
7,MP-1026,Annabergite,,,,Annabergite,"Phosphates,Arsenates,Vanadates",28.8630778522467,2.59595759608517,4.86921510539427,1.59297574106143,0.0832925867895995,0.8954400035228052,0.00640374180449535,6.82732380768207,0.00640374180449535,0.0783962374377813,0.00640374180449535,0.00640374180449535,0.0198157214817469,0.3678611103737321,0.6253463099599671,30.627829351584,0.000640374180449535,0.0180221549713543,0.000640374180449535,0.000640374180449535,19.3128517582919,0.0218131535045681,0.000640374180449535,0.000640374180449535,0.000640374180449535,0.000640374180449535,0.005264849549867921,0.000640374180449535,0.000640374180449535,0.000640374180449535,0.000640374180449535,0.0180470706272975,0.000640374180449535,0.000640374180449535,0.000640374180449535,3.1162492559129302,0.000640374180449535,0.000640374180449535,0.000640374180449535,0.000640374180449535,0.000640374180449535,0.0215171343348615,0.000640374180449535,1E-05,0.000640374180449535,99.99936962581957
8,MP-1027,Annabergite,,,,Annabergite,"Phosphates,Arsenates,Vanadates",22.1404945221431,5.57971515143816,8.09494440788368,2.02093329724554,0.064625632819413,0.905305761865176,0.0064625632819413,8.31080671568578,0.0064625632819413,0.0666953488056281,0.0064625632819413,0.0658735006429127,0.051053050063026,0.631964510389139,0.635696118395699,30.3731555510917,0.00064625632819413,0.0183853895754219,0.00064625632819413,0.00064625632819413,18.2072598184172,0.00064625632819413,0.00064625632819413,0.00064625632819413,0.00064625632819413,0.00064625632819413,0.00064625632819413,0.00064625632819413,0.00064625632819413,0.00064625632819413,0.00064625632819413,0.00064625632819413,0.00064625632819413,0.00064625632819413,0.00064625632819413,2.7750913370261197,0.00064625632819413,0.00064625632819413,0.00064625632819413,0.00064625632819413,0.00064625632819413,0.0224557884616037,0.00064625632819413,1E-05,0.00064625632819413,99.9993637436718
9,MP-1028,Annabergite,,,,Annabergite,"Phosphates,Arsenates,Vanadates",0.6920478670271021,6.441877632589389,10.3697526751296,0.259177221460399,0.24284274809903,3.0024530874123596,1.0338768201200301,7.73947738111226,0.00692047867027102,0.15657714918218202,0.00692047867027102,0.0797247235074302,0.0361530703405254,1.25533976058457,0.9431945544875848,39.196512078115894,0.0006920478670271018,0.0234987192535969,0.0006920478670271018,0.0006920478670271018,27.282695375500804,0.0264652158187417,0.0006920478670271018,0.0006920478670271018,0.0006920478670271018,0.0006920478670271018,0.0006920478670271018,0.0006920478670271018,0.0006920478670271018,0.0006920478670271018,0.0006920478670271018,0.0006920478670271018,0.0006920478670271018,0.0006920478670271018,0.0006920478670271018,1.1681149608361499,0.0006920478670271018,0.0006920478670271018,0.0006920478670271018,0.0006920478670271018,0.0006920478670271018,0.0197688532731706,0.0006920478670271018,1E-05,0.0006920478670271018,99.99931795213301
10,MP-1029,Annabergite,,,,Annabergite,"Phosphates,Arsenates,Vanadates",0.687268541462614,7.364282881464338,10.218852420486801,0.0687268541462614,0.169780625339485,2.810918641090669,1.09265467638539,9.79337951068663,0.00687268541462614,0.163536229286548,0.00687268541462614,0.0560431305446858,0.00687268541462614,0.8225808812133779,1.1836790415973302,38.8785119538246,0.000687268541462614,0.0200777441754909,0.000687268541462614,0.000687268541462614,25.3942249457729,0.0209737395363475,0.000687268541462614,0.000687268541462614,0.000687268541462614,0.000687268541462614,0.000687268541462614,0.000687268541462614,0.000687268541462614,0.000687268541462614,0.000687268541462614,0.000687268541462614,0.000687268541462614,0.000687268541462614,0.000687268541462614,1.19978483223795,0.000687268541462614,0.000687268541462614,0.000687268541462614,0.000687268541462614,0.000687268541462614,0.017610849509536,0.000687268541462614,1E-05,0.000687268541462614,99.99932273145849
11,MP-1030,Annabergite,,,,Annabergite,"Phosphates,Arsenates,Vanadates",0.7047438252019741,4.786052128456371,13.620363214576399,0.906469748693957,0.150796713689505,2.80346894865959,0.007047438252019741,11.328865133605099,0.007047438252019741,0.17564488759812694,0.007047438252019741,0.0616698285381372,0.0549037746525984,0.691808693662319,0.6935866468992672,37.9895020912506,0.000704743825201974,0.0216661836747624,0.000704743825201974,0.000704743825201974,21.3935588174984,0.0164203142719686,0.000704743825201974,0.000704743825201974,0.000704743825201974,0.000704743825201974,0.000704743825201974,0.000704743825201974,0.000704743825201974,0.000704743825201974,0.000704743825201974,0.000704743825201974,0.000704743825201974,0.000704743825201974,0.000704743825201974,4.55293682474028,0.000704743825201974,0.000704743825201974,0.000704743825201974,0.000704743825201974,0.000704743825201974,0.00948605776980572,0.000704743825201974,1E-05,0.000704743825201974,99.9993052561748
12,MP-1031,Annabergite,,,,Annabergite,"Phosphates,Arsenates,Vanadates",0.712988926344534,5.899559250451441,8.286512923201691,0.35633333052926297,0.31335040462241104,3.77512049294412,0.0071298892634453406,16.2930013521793,0.0071298892634453406,0.2457709337264669,0.0071298892634453406,0.0071298892634453406,0.115115435157378,1.57343997283016,0.410737176953438,34.1703341288617,0.000712988926344534,0.0278085310825721,0.000712988926344534,0.000712988926344534,21.7862168488339,0.0239254999279864,0.000712988926344534,0.000712988926344534,0.000712988926344534,0.000712988926344534,0.000712988926344534,0.000712988926344534,0.000712988926344534,0.000712988926344534,0.000712988926344534,0.000712988926344534,0.000712988926344534,0.000712988926344534,0.000712988926344534,5.9476252668211504,0.000712988926344534,0.000712988926344534,0.000712988926344534,0.000712988926344534,0.000712988926344534,0.0165282342464833,0.000712988926344534,1E-05,0.000712988926344534,99.99929701107372
13,MP-824,Variscite,,,,Variscite,"Phosphates,Arsenates,Vanadates",0.48197097260779204,39.2448553090392,5.69784590796649,46.382742789091,0.167622468639329,1.2456468409118702,0.8293776417477171,0.193495507491875,0.00481970972607792,0.15878752037990398,0.182222153280713,0.180382243383099,0.00481970972607792,4.962113182932219,0.00481970972607792,0.00481970972607792,0.133640646733851,0.007371841122786659,0.000481970972607792,0.000481970972607792,0.037118236458543,0.00616417016795874,0.000481970972607792,0.00270681502845205,0.000481970972607792,0.000481970972607792,0.00575888319019658,0.000481970972607792,0.0193893481424291,0.000481970972607792,0.000481970972607792,0.000481970972607792,0.000481970972607792,0.000481970972607792,0.000481970972607792,0.00799590476895318,0.000481970972607792,0.0184955000774999,0.00585982945419807,0.000481970972607792,0.000481970972607792,0.000481970972607792,0.000481970972607792,1E-05,0.000481970972607792,99.9995280290274
14,VH/C7/C/13,Volkonskoite,Quartz,,,Volkonskoite,Silicates,22.8368349914704,8.46258568233382,55.7555139559408,0.3812370290477221,1.93182034366901,5.27219856601524,1.49270326989634,2.41402750258313,0.00586608829494492,0.0990201880693484,0.00586608829494492,0.00586608829494492,0.0325668377072009,1.2336169923150402,0.00586608829494492,0.00586608829494492,0.0138468706801646,0.0189315483363931,0.0005866088294944919,0.0005866088294944919,0.0005866088294944919,0.0005866088294944919,0.0005866088294944919,0.00219631704776335,0.00890424267550416,0.0005866088294944919,0.0005866088294944919,0.0005866088294944919,0.0005866088294944919,0.0005866088294944919,0.0005866088294944919,0.0005866088294944919,0.0005866088294944919,0.0005866088294944919,0.0005866088294944919,0.0005866088294944919,0.0005866088294944919,0.0005866088294944919,0.0005866088294944919,0.0005866088294944919,0.0005866088294944919,0.0005866088294944919,0.0005866088294944919,1E-05,0.0005866088294944919,99.9994233911705
15,VH/C7/C/4,Clinochlore,Muscovite,,,Clinochlore,Silicates,2.6392446974138397,27.63602582912869,54.01941027575521,0.0635872743563078,0.21698215266937196,0.924302467582664,6.30961147866213,1.14218471004307,0.0063587274356307795,0.6885178577908451,0.0063587274356307795,0.0063587274356307795,0.0625015984426194,6.16937183127132,0.0063587274356307795,0.0063587274356307795,0.0006358727435630781,0.0103093470201417,0.0006358727435630781,0.0006358727435630781,0.0006358727435630781,0.0006358727435630781,0.0006358727435630781,0.013838200297507002,0.0107406032923232,0.0006358727435630781,0.00815543179392267,0.0006358727435630781,0.0006358727435630781,0.0006358727435630781,0.0006444656184760929,0.0006358727435630781,0.00294149832446224,0.0006358727435630781,0.0049815655927357705,0.00370786504541545,0.0006358727435630781,0.0284297578495398,0.0006358727435630781,0.0006358727435630781,0.0006358727435630781,0.0006358727435630781,0.0006358727435630781,1.0135135135135099e-05,0.0006358727435630781,99.99937426239158
16,VH/C7/C/5,Volkonskoite,Quartz,,,Volkonskoite,Silicates,35.1409787315835,10.3993459007739,49.1303945118456,0.057497828137678,0.48656147142083706,2.94998730089728,0.0057497828137678,1.15187899126058,0.0057497828137678,0.0302702335443935,0.0057497828137678,0.0057497828137678,0.0190480263589089,0.562983479732874,0.0057497828137678,0.0057497828137678,0.00760050603273999,0.009673846887648493,0.00057497828137678,0.00057497828137678,0.00057497828137678,0.00057497828137678,0.00057497828137678,0.00057497828137678,0.00433103932559547,0.00057497828137678,0.00057497828137678,0.00057497828137678,0.00057497828137678,0.00057497828137678,0.00057497828137678,0.00057497828137678,0.00057497828137678,0.00057497828137678,0.00057497828137678,0.00057497828137678,0.00057497828137678,0.00057497828137678,0.00057497828137678,0.00057497828137678,0.00057497828137678,0.00057497828137678,0.00057497828137678,1E-05,0.00057497828137678,99.9994350217186
17,VH/C7/C/6,Volkonskoite,Quartz,,,Volkonskoite,Silicates,30.8766474544275,8.05354627249534,55.7046832706556,0.226086055029025,0.34453388720514194,2.01020131875471,0.8500623292227991,1.03348816146442,0.00579221626837801,0.041989241964760005,0.00579221626837801,0.0261783757033009,0.0195048966043527,0.7488548922497841,0.00579221626837801,0.00579221626837801,0.0128521463796509,0.00832775052351687,0.000579221626837801,0.000579221626837801,0.000579221626837801,0.000579221626837801,0.000579221626837801,0.0016264940146145,0.003768047561031121,0.000579221626837801,0.000579221626837801,0.000579221626837801,0.000579221626837801,0.000579221626837801,0.000579221626837801,0.000579221626837801,0.000579221626837801,0.000579221626837801,0.000579221626837801,0.000579221626837801,0.000579221626837801,0.000579221626837801,0.000579221626837801,0.000579221626837801,0.000579221626837801,0.000579221626837801,0.000579221626837801,1E-05,0.000579221626837801,99.99943077837321
18,VH/C7/C/7,Volkonskoite,Quartz,,,Volkonskoite,Silicates,29.381754630359396,8.58362469263819,45.839567227058296,0.598497509672695,0.31449783929813,2.7692393803788002,10.897873944876899,0.612651951955901,0.00510263194731683,0.11384901748040101,0.00510263194731683,0.00510263194731683,0.0125387766734823,0.4682780684035949,0.00510263194731683,0.00510263194731683,0.000510263194731683,0.00171700677334002,0.000510263194731683,0.000510263194731683,0.000510263194731683,0.000510263194731683,0.000510263194731683,0.34925816553334005,0.0045424023269882785,0.000510263194731683,0.000510263194731683,0.000510263194731683,0.000510263194731683,0.000510263194731683,0.000510263194731683,0.000510263194731683,0.000510263194731683,0.000510263194731683,0.0120785070945668,0.000510263194731683,0.000510263194731683,0.000510263194731683,0.0018329432250654605,0.000510263194731683,0.000510263194731683,0.000510263194731683,0.000948723035512475,1E-05,0.000510263194731683,99.9994997368053
19,VH/C7/C/8,Volkonskoite,Quartz,,,Volkonskoite,Silicates,34.7203893038547,7.094359923660611,53.3148724036735,0.0570670540679756,0.4871881690082629,1.76932014460118,0.8483137711470521,0.6903065974388578,0.00570670540679756,0.0520991552169665,0.00570670540679756,0.00570670540679756,0.00570670540679756,0.89271695646492,0.00570670540679756,0.00570670540679756,0.00808238892474397,0.0094267999989926,0.000570670540679756,0.000570670540679756,0.000570670540679756,0.000570670540679756,0.000570670540679756,0.00227018280328447,0.005080153181125421,0.000570670540679756,0.000570670540679756,0.000570670540679756,0.000570670540679756,0.000570670540679756,0.000570670540679756,0.000570670540679756,0.000570670540679756,0.000570670540679756,0.000570670540679756,0.000570670540679756,0.000570670540679756,0.000570670540679756,0.000570670540679756,0.000570670540679756,0.000570670540679756,0.000570670540679756,0.000570670540679756,1E-05,0.000570670540679756,99.9994393294593
20,VH/C7/C/9,Volkonskoite,Quartz,,,Volkonskoite,Silicates,31.1487100336516,6.89928368578027,55.033788456533095,0.562473409325242,0.380838832319538,1.82891744573947,1.4336491066541102,0.958482335049307,0.0057027991425335715,0.12497621117926196,0.0997446907462882,0.7078595596952009,0.0057027991425335715,0.739336839322107,0.0057027991425335715,0.0057027991425335715,0.0005702799142533571,0.0005702799142533571,0.0005702799142533571,0.0005702799142533571,0.0111130065242506,0.0005702799142533571,0.0005702799142533571,0.0005702799142533571,0.00234308113594166,0.0005702799142533571,0.0143782754843322,0.0005702799142533571,0.0032689312437659893,0.0005702799142533571,0.0005702799142533571,0.0116308131209547,0.0005702799142533571,0.0005702799142533571,0.0005702799142533571,0.0005702799142533571,0.0005702799142533571,0.0005702799142533571,0.0032776518973390003,0.0005702799142533571,0.0005702799142533571,0.0005702799142533571,0.0005702799142533571,1E-05,0.0005702799142533571,99.9994397200857
21,VH01/3b/42,Variscite,,,,Variscite,"Phosphates,Arsenates,Vanadates",5.1154457271888205,34.140199158288695,27.2530275560239,25.4448460325737,0.629951913325807,3.26312070640781,0.6855477515924611,0.48721406206694395,0.00527317450162543,0.200717069002894,0.00527317450162543,1.18736685639339,0.00527317450162543,1.5091977448201102,0.00527317450162543,0.00527317450162543,0.000527317450162543,0.000527317450162543,0.000527317450162543,0.000527317450162543,0.0209035106775413,0.000527317450162543,0.000527317450162543,0.000527317450162543,0.000527317450162543,0.000527317450162543,0.000527317450162543,0.000527317450162543,0.0032974514861649398,0.000527317450162543,0.000527317450162543,0.0140787453088729,0.000527317450162543,0.000527317450162543,0.000527317450162543,0.000527317450162543,0.000527317450162543,0.000527317450162543,0.0055369060807340794,0.000527317450162543,0.000527317450162543,0.000527317450162543,0.000527317450162543,1E-05,0.000527317450162543,99.9994826825498
22,VH01/3c/21,Variscite,,,,Variscite,"Phosphates,Arsenates,Vanadates",0.5434311838187961,32.6997257958832,36.3393603265405,24.288429907123,0.130348902169886,0.90398129505767,1.26566176271266,1.2774253163223899,0.00543431183818796,0.0691394052156281,0.151053856599155,0.618409553553315,0.00543431183818796,1.6496097104658,0.00543431183818796,0.00543431183818796,0.000543431183818796,0.000543431183818796,0.000543431183818796,0.000543431183818796,0.00623783158597161,0.000543431183818796,0.000543431183818796,0.000543431183818796,0.00837288402368609,0.000543431183818796,0.00285941164861245,0.000543431183818796,0.000543431183818796,0.000543431183818796,0.000543431183818796,0.0106298303314885,0.000543431183818796,0.000543431183818796,0.000543431183818796,0.000543431183818796,0.000543431183818796,0.000543431183818796,0.000543431183818796,0.000543431183818796,0.000543431183818796,0.000543431183818796,0.000543431183818796,1E-05,0.000543431183818796,99.9994665688162
23,VH01/3c/22,Variscite,,,,Variscite,"Phosphates,Arsenates,Vanadates",0.6020904909335021,30.0601186435931,46.01270502725921,15.224876839085901,0.571103300975913,2.67416495902623,1.4033583927252,1.2488592871725601,0.00602090490933502,0.0919481373122171,0.151757722578347,0.7456074834835021,0.00602090490933502,1.1488721051817299,0.0080710550597707,0.00602090490933502,0.000602090490933502,0.000602090490933502,0.000602090490933502,0.000602090490933502,0.00586644855157973,0.000602090490933502,0.000602090490933502,0.000602090490933502,0.00907052554248142,0.000602090490933502,0.0029700596435156892,0.000602090490933502,0.00345127430967614,0.000602090490933502,0.000602090490933502,0.000602090490933502,0.000602090490933502,0.000602090490933502,0.000602090490933502,0.000602090490933502,0.000602090490933502,0.000602090490933502,0.00259536105514303,0.000602090490933502,0.000602090490933502,0.000602090490933502,0.000602090490933502,1E-05,0.000602090490933502,99.99940790950909
24,VH01/3c/23,Variscite,,,,Variscite,"Phosphates,Arsenates,Vanadates",0.5971377363807321,28.2227362573898,48.6278695701041,14.608802947544,0.446828892569363,1.97855567038874,0.814806338838612,1.64548858740177,0.00597137736380732,0.31374462719567603,0.00597137736380732,1.23261007088514,0.00597137736380732,1.4136911115927402,0.00597137736380732,0.00597137736380732,0.0005971377363807321,0.0005971377363807321,0.0005971377363807321,0.0005971377363807321,0.0149838357811561,0.0005971377363807321,0.0005971377363807321,0.0005971377363807321,0.0201726512176098,0.0005971377363807321,0.0120443461692159,0.0005971377363807321,0.0005971377363807321,0.0005971377363807321,0.0005971377363807321,0.0005971377363807321,0.0005971377363807321,0.0005971377363807321,0.0005971377363807321,0.0005971377363807321,0.0005971377363807321,0.0005971377363807321,0.00574202631280726,0.0005971377363807321,0.0005971377363807321,0.0005971377363807321,0.0005971377363807321,1E-05,0.0005971377363807321,99.9994128622636
25,VH01/3c/26,Variscite,,,,Variscite,"Phosphates,Arsenates,Vanadates",0.5829360322337079,31.7285544784828,42.9757836603246,19.2769383914257,0.443656867950795,1.65442014677104,0.0058293603223370785,1.7548588325015402,0.0058293603223370785,0.174392462063357,0.0058293603223370785,0.501812000976628,0.0058293603223370785,0.825056208931011,0.0058293603223370785,0.0058293603223370785,0.000582936032233708,0.000582936032233708,0.000582936032233708,0.000582936032233708,0.014005030004814,0.000582936032233708,0.000582936032233708,0.000582936032233708,0.0082497224374549,0.000582936032233708,0.0021726546847261803,0.000582936032233708,0.000582936032233708,0.000582936032233708,0.000582936032233708,0.000582936032233708,0.000582936032233708,0.000582936032233708,0.0059418128127604,0.000582936032233708,0.000582936032233708,0.000582936032233708,0.0022550716914263398,0.000582936032233708,0.000582936032233708,0.000582936032233708,0.000582936032233708,1E-05,0.000582936032233708,99.9994270639678
26,VH01/3c/27,Variscite,,,,Variscite,"Phosphates,Arsenates,Vanadates",0.55755556329802,29.50320699186049,39.591904413063,22.4037468225194,0.22017010079079602,1.22379120959715,0.7302782852445551,1.07245766691562,0.0055755556329802,0.29108391014305296,0.154651566671921,0.571752877818494,0.0055755556329802,3.60092335956123,0.0055755556329802,0.0055755556329802,0.00055755556329802,0.00055755556329802,0.00055755556329802,0.00055755556329802,0.0278323831015535,0.00055755556329802,0.00055755556329802,0.00055755556329802,0.0032453017265691602,0.00055755556329802,0.00354492487407756,0.00055755556329802,0.00055755556329802,0.00055755556329802,0.00055755556329802,0.00055755556329802,0.00055755556329802,0.00055755556329802,0.00055755556329802,0.00055755556329802,0.00055755556329802,0.00055755556329802,0.0070252925356147295,0.00055755556329802,0.00055755556329802,0.00055755556329802,0.0011457742273469401,1E-05,0.00055755556329802,99.9994524444367
27,VH01/3c/28,Variscite,,,,Variscite,"Phosphates,Arsenates,Vanadates",0.526301027730925,37.094450132189294,29.2112530541914,23.126048452325893,0.6272602080348921,4.525594986832661,0.8496629206193671,1.3179193358719399,0.00526301027730925,0.240022383591328,0.110132483130063,0.4521476057531429,0.00526301027730925,1.82718673572337,0.00526301027730925,0.00526301027730925,0.000526301027730925,0.000526301027730925,0.000526301027730925,0.000526301027730925,0.02311110730139,0.000526301027730925,0.000526301027730925,0.000526301027730925,0.00630696278381045,0.000526301027730925,0.00842321648345995,0.000526301027730925,0.0034007987200956108,0.000526301027730925,0.000526301027730925,0.0143931401854661,0.000526301027730925,0.000526301027730925,0.000526301027730925,0.000526301027730925,0.000526301027730925,0.000526301027730925,0.00322848378436765,0.000526301027730925,0.000526301027730925,0.000526301027730925,0.000526301027730925,1E-05,0.000526301027730925,99.9994836989723
28,VH01/3c/29,Variscite,,,,Variscite,"Phosphates,Arsenates,Vanadates",0.532289687124524,34.316725203607,30.1389490248278,30.7749845581003,0.168519660770865,1.3552741088817901,0.00532289687124524,1.05799182784419,0.00532289687124524,0.135332598498035,0.00532289687124524,0.677902590225901,0.00532289687124524,0.775106049905386,0.00532289687124524,0.00532289687124524,0.000532289687124524,0.000532289687124524,0.000532289687124524,0.000532289687124524,0.00717563044227022,0.000532289687124524,0.000532289687124524,0.000532289687124524,0.00437398510305475,0.000532289687124524,0.00402613220332282,0.000532289687124524,0.00310664121719368,0.000532289687124524,0.000532289687124524,0.000532289687124524,0.000532289687124524,0.000532289687124524,0.000532289687124524,0.000532289687124524,0.000532289687124524,0.000532289687124524,0.0035299675299775,0.000532289687124524,0.000532289687124524,0.000532289687124524,0.000532289687124524,1E-05,0.000532289687124524,99.9994777103129
29,VH01/3c/30,Variscite,,,,Variscite,"Phosphates,Arsenates,Vanadates",0.539102034388134,34.4987739491741,33.4214468262015,25.5348548670121,0.47991179230933706,2.34254661148514,0.00539102034388134,2.05751402714729,0.00539102034388134,0.10913361424825098,0.00539102034388134,0.6272727340657379,0.00539102034388134,0.31538120625768395,0.00539102034388134,0.00539102034388134,0.000539102034388134,0.000539102034388134,0.000539102034388134,0.000539102034388134,0.007627241083412379,0.000539102034388134,0.000539102034388134,0.000539102034388134,0.0159355657277479,0.000539102034388134,0.00413675594220484,0.000539102034388134,0.000539102034388134,0.000539102034388134,0.000539102034388134,0.000539102034388134,0.000539102034388134,0.000539102034388134,0.000539102034388134,0.000539102034388134,0.000539102034388134,0.000539102034388134,0.000539102034388134,0.000539102034388134,0.000539102034388134,0.000539102034388134,0.000539102034388134,1E-05,0.000539102034388134,99.99947089796561
30,VH01/3c/31,Variscite,,,,Variscite,"Phosphates,Arsenates,Vanadates",0.5767024046429019,31.7868140310179,42.792201394181106,15.974101764814902,0.285832851209473,1.58646032442245,0.9516813941265552,1.5513320585995098,0.00576702404642902,0.23999648819618105,0.163924675498198,0.7975742349002058,0.00576702404642902,3.1339895382044602,0.00576702404642902,0.00576702404642902,0.000576702404642902,0.000576702404642902,0.000576702404642902,0.000576702404642902,0.0772816014336875,0.000576702404642902,0.000576702404642902,0.000576702404642902,0.0146775435100853,0.000576702404642902,0.0113792897522277,0.000576702404642902,0.0040269995946924896,0.000576702404642902,0.000576702404642902,0.0115479484011186,0.000576702404642902,0.000576702404642902,0.000576702404642902,0.000576702404642902,0.000576702404642902,0.000576702404642902,0.00414320600185561,0.000576702404642902,0.000576702404642902,0.000576702404642902,0.000576702404642902,1E-05,0.000576702404642902,99.9994332975954
31,VH01/3c/32,Variscite,,,,Variscite,"Phosphates,Arsenates,Vanadates",0.5598682226542719,32.8670990779006,32.7765616167323,28.378417691199303,0.173408966031095,1.16680012100698,0.00559868222654272,1.59657016735258,0.00559868222654272,0.2314703684443989,0.00559868222654272,0.46827965618959705,0.00559868222654272,1.6888781589818,0.00559868222654272,0.00559868222654272,0.008546126836852729,0.000559868222654272,0.000559868222654272,0.000559868222654272,0.0152442696966807,0.000559868222654272,0.000559868222654272,0.000559868222654272,0.00440891433042054,0.000559868222654272,0.00165706853587492,0.000559868222654272,0.00367604982045014,0.000559868222654272,0.000559868222654272,0.000559868222654272,0.000559868222654272,0.000559868222654272,0.000559868222654272,0.000559868222654272,0.000559868222654272,0.000559868222654272,0.0105197676541836,0.000559868222654272,0.000559868222654272,0.000559868222654272,0.0026845623749935693,1E-05,0.000559868222654272,99.99945013177741
32,VH01/3c/33,Variscite,,,,Variscite,"Phosphates,Arsenates,Vanadates",0.5460887714016199,32.7545996126554,36.5182404293073,26.053903393625998,0.16505303165569898,1.1889176693026,0.0054608877140162,1.22453709980198,0.0054608877140162,0.115111364895279,0.0054608877140162,0.6087257710292691,0.0054608877140162,0.721566665623163,0.0054608877140162,0.0054608877140162,0.00567177460619188,0.00054608877140162,0.00054608877140162,0.00054608877140162,0.0185134603902741,0.00054608877140162,0.00054608877140162,0.00054608877140162,0.0167030119533935,0.00054608877140162,0.0064052769600076,0.00054608877140162,0.00574830285685916,0.00054608877140162,0.00054608877140162,0.00054608877140162,0.00054608877140162,0.00054608877140162,0.00054608877140162,0.00054608877140162,0.00054608877140162,0.00054608877140162,0.00488899590865225,0.00054608877140162,0.00054608877140162,0.00054608877140162,0.00054608877140162,1E-05,0.00054608877140162,99.9994639112286
33,VH01/3c/35,Variscite,,,,Variscite,"Phosphates,Arsenates,Vanadates",0.524212360905824,33.655513779451496,31.492125242795602,27.316449893344,0.38424798756353296,1.88967835261369,0.9806356354967508,1.81325314617432,0.00524212360905824,0.183108000801082,0.13058487809459599,0.45821701290810296,0.00524212360905824,1.1090642034385,0.00524212360905824,0.00524212360905824,0.000524212360905824,0.000524212360905824,0.000524212360905824,0.000524212360905824,0.00650700055581026,0.000524212360905824,0.000524212360905824,0.000524212360905824,0.0169911333596501,0.000524212360905824,0.00264335795423002,0.000524212360905824,0.000524212360905824,0.000524212360905824,0.000524212360905824,0.000524212360905824,0.000524212360905824,0.000524212360905824,0.000524212360905824,0.000524212360905824,0.000524212360905824,0.000524212360905824,0.0026942110839592,0.000524212360905824,0.000524212360905824,0.000524212360905824,0.000524212360905824,1E-05,0.000524212360905824,99.9994857876391
34,VH01/3c/36,Variscite,,,,Variscite,"Phosphates,Arsenates,Vanadates",4.01793089000928,29.350175959051104,36.589043693363706,20.085342742839998,0.576016528562879,2.12374467526968,1.02395143622249,2.7962862158882795,0.00560628108856281,0.23600092743339002,0.00560628108856281,0.4417442422463621,0.00560628108856281,2.6274078010541,0.00560628108856281,0.00560628108856281,0.000560628108856281,0.000560628108856281,0.000560628108856281,0.000560628108856281,0.0110745789101639,0.000560628108856281,0.000560628108856281,0.000560628108856281,0.0349352827477208,0.000560628108856281,0.00860386907391469,0.000560628108856281,0.00297988885374365,0.000560628108856281,0.000560628108856281,0.000560628108856281,0.000560628108856281,0.000560628108856281,0.000560628108856281,0.000560628108856281,0.000560628108856281,0.0275149891042841,0.006320427422308999,0.000560628108856281,0.000560628108856281,0.000560628108856281,0.000560628108856281,1E-05,0.000560628108856281,99.9994493718911
35,VH01/3c/37,Variscite,,,,Variscite,"Phosphates,Arsenates,Vanadates",0.528556894364237,30.860498118876706,32.005122113435,26.1795557399398,0.5414163571716021,2.9080320642256896,0.914815209003732,2.10800274452766,0.00528556894364237,0.32099669749866,0.00528556894364237,0.5775944829943829,0.00528556894364237,2.9809113417497795,0.00528556894364237,0.00528556894364237,0.000528556894364237,0.000528556894364237,0.000528556894364237,0.000528556894364237,0.0105115956942248,0.000528556894364237,0.000528556894364237,0.000528556894364237,0.0119441069486554,0.000528556894364237,0.00869108284603126,0.000528556894364237,0.000528556894364237,0.000528556894364237,0.000528556894364237,0.000528556894364237,0.000528556894364237,0.000528556894364237,0.000528556894364237,0.000528556894364237,0.000528556894364237,0.000528556894364237,0.00370968364654645,0.000528556894364237,0.000528556894364237,0.000528556894364237,0.000528556894364237,1E-05,0.000528556894364237,99.99948144310561
36,VH01/3c/38,Variscite,,,,Variscite,"Phosphates,Arsenates,Vanadates",0.56703168749157,27.824313414710304,38.9211680925315,21.28208651319089,0.5390868944087039,5.36048884144005,0.974300188390292,1.5580001354002602,0.0056703168749157,0.259663956166361,0.104296786773115,0.5345775313646579,0.0056703168749157,1.9758025977076599,0.0056703168749157,0.0056703168749157,0.00056703168749157,0.00056703168749157,0.00056703168749157,0.00056703168749157,0.0284567836545781,0.00056703168749157,0.00056703168749157,0.00056703168749157,0.0163081471408212,0.00056703168749157,0.0102560980044845,0.00056703168749157,0.00449134009894313,0.00056703168749157,0.00056703168749157,0.00056703168749157,0.00056703168749157,0.00056703168749157,0.00056703168749157,0.00056703168749157,0.00056703168749157,0.00056703168749157,0.00297695552979824,0.00056703168749157,0.00056703168749157,0.00056703168749157,0.00097103968402999,1E-05,0.00056703168749157,99.9994429683125
37,VH01/3c/39,Variscite,,,,Variscite,"Phosphates,Arsenates,Vanadates",0.519552272334468,33.882194571286504,32.5424530286277,24.2388395303868,0.2275269464621309,1.84561967997404,1.4675777010747,3.03061355921832,0.0051955227233446795,0.2876331338262981,0.0849568220436206,0.5512673833505,0.0051955227233446795,1.2443390889915902,0.0051955227233446795,0.0051955227233446795,0.000519552272334468,0.000519552272334468,0.000519552272334468,0.000519552272334468,0.0135224223999922,0.000519552272334468,0.000519552272334468,0.000519552272334468,0.0168993834301898,0.000519552272334468,0.00518276514759675,0.000519552272334468,0.000519552272334468,0.000519552272334468,0.000519552272334468,0.000519552272334468,0.000519552272334468,0.000519552272334468,0.00538328106285398,0.000519552272334468,0.000519552272334468,0.000519552272334468,0.00318708495325371,0.000519552272334468,0.000519552272334468,0.000519552272334468,0.000519552272334468,1E-05,0.000519552272334468,99.9994904477277
38,VH01/3c/40,Variscite,,,,Variscite,"Phosphates,Arsenates,Vanadates",7.298133884898831,28.075635077986398,47.93729929880861,14.4800586328109,0.522215221403521,1.60817872785022,0.00608365552260062,0.00608365552260062,0.00608365552260062,0.00608365552260062,0.00608365552260062,0.00608365552260062,0.00608365552260062,0.00608365552260062,0.00608365552260062,0.00608365552260062,0.000608365552260062,0.000608365552260062,0.000608365552260062,0.000608365552260062,0.000608365552260062,0.000608365552260062,0.000608365552260062,0.000608365552260062,0.000608365552260062,0.000608365552260062,0.000608365552260062,0.000608365552260062,0.000608365552260062,0.000608365552260062,0.000608365552260062,0.000608365552260062,0.000608365552260062,0.000608365552260062,0.000608365552260062,0.000608365552260062,0.000608365552260062,0.000608365552260062,0.000608365552260062,0.000608365552260062,0.000608365552260062,0.000608365552260062,0.000608365552260062,1E-05,0.000608365552260062,99.99940163444772
39,VH01/3c/41,Variscite,,,,Variscite,"Phosphates,Arsenates,Vanadates",0.533044584301011,34.502299484780394,32.4668469414688,26.7174529179788,0.28680658387998903,2.23517848960071,0.00533044584301011,1.52340253220814,0.00533044584301011,0.186304466445691,0.00533044584301011,0.461221552575246,0.00533044584301011,0.9714974982569052,0.00533044584301011,0.00533044584301011,0.000533044584301011,0.000533044584301011,0.000533044584301011,0.000533044584301011,0.0106719905561987,0.000533044584301011,0.000533044584301011,0.000533044584301011,0.0252469187953572,0.000533044584301011,0.0159520708929861,0.000533044584301011,0.00466657061816414,0.000533044584301011,0.000533044584301011,0.011217309783658995,0.000533044584301011,0.000533044584301011,0.000533044584301011,0.000533044584301011,0.000533044584301011,0.000533044584301011,0.00394738736094697,0.000533044584301011,0.000533044584301011,0.000533044584301011,0.000533044584301011,1E-05,0.000533044584301011,99.9994769554157
40,VH01/3c/42,Variscite,,,,Variscite,"Phosphates,Arsenates,Vanadates",0.528627476541246,36.20849397727879,26.593058357006697,27.6985847179123,0.48559198952400795,5.37380772133057,0.76201965772839,1.03831416121879,0.005286274765412461,0.13462236904417998,0.005286274765412461,0.34404096096153103,0.005286274765412461,0.7681640204373191,0.005286274765412461,0.005286274765412461,0.000528627476541246,0.000528627476541246,0.000528627476541246,0.000528627476541246,0.0109363416438287,0.000528627476541246,0.000528627476541246,0.000528627476541246,0.00187028666660336,0.000528627476541246,0.00944557119576241,0.000528627476541246,0.000528627476541246,0.000528627476541246,0.000528627476541246,0.000528627476541246,0.000528627476541246,0.000528627476541246,0.000528627476541246,0.000528627476541246,0.000528627476541246,0.000528627476541246,0.00277533076935166,0.000528627476541246,0.000528627476541246,0.000528627476541246,0.000528627476541246,1E-05,0.000528627476541246,99.9994813725235
41,VH01/3c/43,Variscite,,,,Variscite,"Phosphates,Arsenates,Vanadates",0.525946854403344,33.5733112304013,30.718592243260797,26.5763285411088,0.35894314330459004,1.81952389912626,1.17960713240138,2.11071640456694,0.00525946854403344,0.25282631290494395,0.117904932615252,0.594567968725066,0.00525946854403344,2.07779380461036,0.00525946854403344,0.00525946854403344,0.0005259468544033441,0.0005259468544033441,0.0005259468544033441,0.0005259468544033441,0.0136186553688167,0.0005259468544033441,0.0005259468544033441,0.0005259468544033441,0.00798344346446527,0.0005259468544033441,0.0145289186299266,0.0005259468544033441,0.004165915678442329,0.0005259468544033441,0.0005259468544033441,0.012335640508393999,0.0005259468544033441,0.0005259468544033441,0.0005259468544033441,0.0005259468544033441,0.0005259468544033441,0.0005259468544033441,0.0056097122354156,0.0005259468544033441,0.0005259468544033441,0.001914059542920589,0.00169842902390746,1E-05,0.0005259468544033441,99.9994840531456
